Repository: DengBaozhong/Energy-Loss

# OPV Energy Loss Analyzer

这是一个给课题组内部使用的有机太阳能电池（OPV）能量损失分析工具，用于基于 EQE、FTPS-EQE / sEQE 和 EQE_EL 数据快速计算并导出 E1、E2、E3 三部分能量损失。工具以本地 WebUI 为主要使用方式，适合组内同学进行日常数据检查、组会汇报和论文数据复核。

> 本工具主要用于内部科研分析和数据整理，计算结果应结合原始谱图质量、器件测试条件和人工判断共同使用。

## 在线访问

已部署到 Render：

```text
https://energy-loss.onrender.com/
```

也可以直接打开：[https://energy-loss.onrender.com/](https://energy-loss.onrender.com/)

## 理论基础

OPV 的开路电压损失通常可拆分为三部分：

- **E1**：Shockley-Queisser（SQ）极限下，由带隙 `Eg` 到 SQ 极限开路电压 `Voc,SQ` 的不可避免热力学损失。
- **E2**：辐射复合极限下，由 `Voc,SQ` 到器件辐射极限开路电压 `Voc,rad` 的额外损失。
- **E3**：非辐射复合导致的电压损失，可由电致发光外量子效率 `EQE_EL` 估算。

程序从普通 EQE 估算光学带隙 `Eg`，使用 `normals/SQlimit.txt` 查表得到 `Voc,SQ`；随后将 EQE 与 FTPS-EQE / sEQE 拼接，用黑体光子通量计算 `J0,rad`，从而得到 `Voc,rad`；最后根据 `EQE_EL` 得到非辐射损失 `E3`。

## 公式

### 总能量损失

```text
Eloss = E1 + E2 + E3
```

### E1：SQ 极限损失

```text
E1 = Eg - Voc,SQ
```

其中 `Eg` 为由 EQE 吸收边估算得到的光学带隙，`Voc,SQ` 从 SQ 极限表插值得到。

### E2：辐射复合损失

```text
E2 = Voc,SQ - Voc,rad
```

辐射极限开路电压：

```text
Voc,rad = (kT / q) * ln(Jsc,rad / J0,rad + 1)
```

短路电流密度：

```text
Jsc,rad = q * integral[EQE(lambda) * Phi_sun(lambda) d(lambda)]
```

辐射暗饱和电流密度：

```text
J0,rad = q * integral[EQE_rad(lambda) * Phi_BB(lambda, T) d(lambda)]
```

其中 `EQE_rad(lambda)` 使用普通 EQE 与 FTPS-EQE / sEQE 在长波吸收边拼接得到。

### E3：非辐射复合损失

```text
E3 = - (kT / q) * ln(EQE_EL)
```

`EQE_EL` 默认在计算得到的 `Jsc,rad` 对应电流密度处进行对数插值；也可以在界面中手动输入目标电流密度。

### 可选校验量

当输入实测 `Voc` 时，WebUI 额外输出：

```text
Eg - Voc
Voc,SQ - Voc
E2 + E3
(Voc,SQ - Voc) - (E2 + E3)
```

这些量可用于比较实测电压损失与 E2/E3 分解是否一致。

## 参数含义

| 参数 / 结果 | 含义 | 单位 |
| --- | --- | --- |
| `Eg_eV` | 由 EQE 吸收边估算的光学带隙 | eV |
| `Voc_SQ_V` | SQ 极限开路电压，由 `normals/SQlimit.txt` 查表插值 | V |
| `Voc_rad_V` | 辐射极限开路电压 | V |
| `E1_eV` | `Eg - Voc,SQ` | eV |
| `E2_eV` | `Voc,SQ - Voc,rad` | eV |
| `E3_eV` | 非辐射复合损失，`-kT ln(EQE_EL)` | eV |
| `E_loss_total_eV` | `E1 + E2 + E3` | eV |
| `Jsc_rad_mA_cm2` | 由 EQE 与 AM1.5G 光谱积分得到的辐射极限短路电流密度 | mA cm^-2 |
| `J0_rad_A_m2` | 由辐射 EQE 与黑体光子通量积分得到的辐射暗饱和电流密度 | mA cm^-2 |
| `EQE_EL_at_Jsc` | 指定电流或 `Jsc,rad` 处插值得到的 EQE_EL | 无量纲 |
| `sEQE_scale` | 将 sEQE 缩放到普通 EQE 标度的乘法因子 | 无量纲 |
| `sEQE_switch_nm` | 普通 EQE 切换到 sEQE 的波长 | nm |
| `sEQE_max_nm` | 用于 `J0,rad` 积分的 sEQE 最大波长 | nm |
| `temperature` | 计算温度，界面默认 300 K | K |
| `el_current` | 指定用于提取 EQE_EL 的电流密度；为空时使用 `Jsc,rad` | mA cm^-2 |
| `Voc_input_V` | 用户在界面中输入的实测开路电压，可选 | V |

## 数据格式

程序支持逗号、制表符或空格分隔的数值表格。文件可以有表头；若找不到匹配表头，会默认使用前两列。

### EQE 文件

要求至少两列：

```csv
Wavelength (%),EQE(%)
300,1.83
310,4.71
320,12.68
```

- 第一列：波长，单位 nm。
- 第二列：EQE，可以为 0-1 小数，也可以为百分数。若最大值大于 1，程序会自动除以 100。
- 表头建议包含 `wavelength`、`lambda`、`nm` 和 `eqe` 等关键词。

### FTPS-EQE / sEQE 文件

格式与 EQE 文件相同，用于补充长波弱吸收区：

```csv
Wavelength (%),EQE(%)
600,84.19341259
610,83.62890412
620,83
```

说明：

- WebUI 中该文件为可选；不上传时仅使用普通 EQE 计算 `J0,rad`。
- 若使用 sEQE，程序会在 EQE 红边自动寻找切换波长，并根据重叠区域自动缩放 sEQE。

### EQE_EL 文件

要求至少两列：

```csv
JSC mA/cm2,EQE_EL_%
0.0119875,0
0.0276125,0.001
0.0687433,0.01
```

- 第一列：电流密度，单位 mA cm^-2，必须为正值。
- 第二列：EQE_EL，可以为 0-1 小数，也可以为百分数。若表头包含 `%` 或最大值大于 1.5，程序会自动除以 100。
- 插值时使用 `log(EQE_EL)` 对 `log(J)` 插值，因此用于插值的 EQE_EL 数据点必须为正值。

### 内置标准数据

`normals/` 目录包含计算所需的标准数据：

- `solar_irradiation.txt`：AM1.5G 太阳光谱，单位 W m^-2 nm^-1。
- `SQlimit.txt`：SQ 极限表，包含能量 `Energy_eV` 和对应 `VOC_V`。

## 运行方法

### 在线使用

直接访问：

```text
https://energy-loss.onrender.com/
```

Render 免费实例在长时间无人访问后可能会休眠，首次打开可能需要等待几十秒。

### 本地使用

1. 确认电脑已安装 Python，并已安装 `numpy`、`pandas`、`scipy`。
2. 打开项目文件夹。
3. 运行根目录中的 `webui.py`。
4. 浏览器打开程序显示的本地地址。
5. 在页面中上传数据并点击 `Calculate`。

如果双击 `webui.py` 后窗口一闪而过，通常说明 Python 环境或依赖没有配置好。可先联系项目维护同学检查环境。

### Render 配置

本项目已经包含 Render 部署所需文件：

- `requirements.txt`：Python 依赖列表。
- `render.yaml`：Render Blueprint 配置文件。

当前 Render 配置如下：

```yaml
services:
  - type: web
    name: energy-loss
    runtime: python
    plan: free
    buildCommand: pip install -r requirements.txt
    startCommand: python webui.py --host 0.0.0.0
    healthCheckPath: /
```

其中 `startCommand` 只需要写：

```bash
python webui.py --host 0.0.0.0
```

端口由 Render 自动提供，程序会读取环境变量 `PORT`。

## 项目结构

```text
Energy-Loss/
├── energy_loss/
│   ├── __init__.py         # 计算包入口
│   ├── core.py             # 数据读取、插值、积分和 E1/E2/E3 计算核心
│   └── server.py           # 本地 WebUI 后端和 API
├── frontend/
│   ├── index.html          # WebUI 页面结构
│   ├── styles.css          # WebUI 样式
│   └── app.js              # 文件上传、API 调用、结果绘图和 CSV 导出
├── normals/
│   ├── solar_irradiation.txt
│   └── SQlimit.txt
├── EQE.csv                 # 示例普通 EQE 数据
├── sEQE.csv                # 示例 FTPS-EQE / sEQE 数据
├── EQE_EL.csv              # 示例 EQE_EL 数据
├── DESIGN_SPEC.md          # WebUI 设计规范
├── LICENSE                 # MIT 协议
├── render.yaml             # Render 部署配置
├── requirements.txt        # Python 依赖列表
├── webui.py                # WebUI 启动入口
└── README.md
```

## 使用流程

1. 准备测试数据：普通 EQE、FTPS-EQE / sEQE、EQE_EL。
2. 检查单位：波长为 nm，电流密度为 mA cm^-2，EQE 和 EQE_EL 可用百分数或小数。
3. 运行 `webui.py` 并打开本地 WebUI。
4. 上传 EQE 文件、可选 FTPS-EQE / sEQE 文件和 EQE_EL 文件。
5.

File: EQE_EL.csv
JSC mA/cm2,EQE_EL_%
9.33E-6,0
5E-5,0
1.65333E-4,0
5.75833E-4,0
0.00176683,0
0.00465183,0
0.0119875,0
0.0498105,0
0.446967,0.01696949
4.61568,0.03526829
21.9798,0.03508583
50.292,0.03149023
86.925,0.02865993
131.373,0.02663083
183.168,0.0252462
241.985,0.02434738
307.807,0.02380203
380.89,0.02353059
459.398,0.02341086
543.338,0.02341658
632.073,0.02351375
725.092,0.02370141
821.678,0.0239059
920.61,0.02417922
1022.41,0.02451963
1125.83,0.02489448
1230.41,0.02530457
1336.67,0.02571465
1445.04,0.02622978
1553.5,0.02674354
1662.8,0.02733757
1782.88,0.02793804
1894.68,0.02862782
2006.78,0.0293631
2119.6,0.03019998
2233.55,0.03111115
2346.68,0.03207139
2459.72,0.03314181
2573.32,0.03419091
2687.37,0.03541304
2800.27,0.03661983
2913.45,0.03792263
3027.62,0.03932741
3141.97,0.04082
3256.92,0.04231383
3372.5,0.04390094
3488.1,0.04554095
3604.3,0.04716368
3719.73,0.04876307
3836.18,0.05015719
3953.18,0.05156021
